Repository: emenemi1y/clinic

File: data/All Alloys For Spring/PtPdNi_10Co_10Cr_01_LSV_C01.txt (part 1 of 2)
EC-Lab ASCII FILE
Nb header lines : 61                          

Linear Sweep Voltammetry

Run on channel : 1 (SN 1340)
User : 
Electrode connection : standard
Potential control : Ewe
Ewe ctrl range : min = -5.00 V, max = 5.00 V
Ewe,I filtering : <None>
Channel : Grounded
Acquisition started on : 02/09/2026 17:53:06.863
Technique started on : 02/09/2026 17:53:09.547
Loaded Setting File :  NONE
Saved on :
	File : PtPdNi_10Co_10Cr_01_02_LSV_C01.mpr
	Directory : C:\Users\volt\Documents\Platalytix\
	Host : 127.0.0.1
Device : SP-200 (SN 0262)
Address : USB
EC-LAB for windows v11.60 (software)
Internet server v11.60 (firmware)
Command interpretor v11.60 (firmware)
Electrode material : Pt30Pd30Ni10Co10Cr20
Initial state : 
Electrolyte : 1 M KOH
Comments : 
Cable : standard
Reference electrode : Hg/HgO (0.140 V)
Electrode surface area : 1.000 cm²
Characteristic mass : 0.001 g
Equivalent Weight : 0.000 g/eq.
Density : 0.000 g/cm3
Volume (V) : 0.001 cm³
Cycle Definition : Charge/Discharge alternance
tR (h:m:s)          0:00:5.0000         
dER/dt (mV/h)       0.0                 
dER (mV)            0                   
dtR (s)             0.0000              
dE/dt               10.000              
dE/dt unit          mV/s                
Ei (V)              -0.200              
vs.                 Ref                 
EL (V)              -2.000              
vs.                 Ref                 
record              <I>                 
dI                  0.000               
unit dI             µA                  
tI (s)              0.0000              
step percent        50                  
N                   10                  
E range min (V)     -5.000              
E range max (V)     5.000               
I Range             Auto                
I Range min         Unset               
I Range max         Unset               
I Range init        Unset               
Bandwidth           8                   

Rwe/Ohm	time/s	Ewe/V	<I>/mA	Pwe/W	control/V	error	
0.0000000E+000	2.684400127473054E+000	-1.6604611E-001	0.000000000000000E+000	0.0000000E+000	0.0000000E+000	0
0.0000000E+000	7.684200001167483E+000	-1.9544443E-002	0.000000000000000E+000	0.0000000E+000	-1.9983476E-001	0
1.6736870E+003	7.884199996115058E+000	-2.0173137E-001	-1.205311163514855E-001	2.4314908E-005	-2.0173454E-001	0
1.4390760E+003	8.004199993083603E+000	-2.0276207E-001	-1.408973961650417E-001	2.8568647E-005	-2.0293461E-001	0
1.7693914E+003	8.214199987778557E+000	-2.0495863E-001	-1.158356691167912E-001	2.3741521E-005	-2.0503457E-001	0
2.0237931E+003	8.414199982726132E+000	-2.0687902E-001	-1.022234060695970E-001	2.1147878E-005	-2.0703447E-001	0
2.2337710E+003	8.614199977673707E+000	-2.0892553E-001	-9.353041176709542E-002	1.9540890E-005	-2.0903434E-001	0
2.4135835E+003	8.814199972621282E+000	-2.1086015E-001	-8.736393307261703E-002	1.8421571E-005	-2.1103424E-001	0
2.5700811E+003	9.014199967568857E+000	-2.1287434E-001	-8.282786656367502E-002	1.7631928E-005	-2.1303412E-001	0
2.7126919E+003	9.214199962516432E+000	-2.1484803E-001	-7.920104286700980E-002	1.7016187E-005	-2.1503402E-001	0
2.8442495E+003	9.414199957464007E+000	-2.1687581E-001	-7.625062723037956E-002	1.6536917E-005	-2.1703392E-001	0
2.9672034E+003	9.614199952411582E+000	-2.1887262E-001	-7.376394202708880E-002	1.6144908E-005	-2.1903381E-001	0
3.0815020E+003	9.814199947359157E+000	-2.2088109E-001	-7.167968241067085E-002	1.5832686E-005	-2.2103368E-001	0
3.1900054E+003	1.001419994230673E+001	-2.2294176E-001	-6.988757959030589E-002	1.5580859E-005	-2.2303355E-001	0
3.2951328E+003	1.021419993725431E+001	-2.2488867E-001	-6.824874196702058E-002	1.5348369E-005	-2.2503346E-001	0
3.3971318E+003	1.041419993220188E+001	-2.2687849E-001	-6.678530676533267E-002	1.5152150E-005	-2.2703335E-001	0
3.4965627E+003	1.061419992714946E+001	-2.2893834E-001	-6.547525591827297E-002	1.4989797E-005	-2.2903325E-001	0
3.5869690E+003	1.081419992209703E+001	-2.3083922E-001	-6.435495472139341E-002	1.4855647E-005	-2.3103310E-001	0
3.6850730E+003	1.101419991704461E+001	-2.3298328E-001	-6.322351623750988E-002	1.4730022E-005	-2.3303300E-001	0
3.7738477E+003	1.121419991199218E+001	-2.3497754E-001	-6.226471236531039E-002	1.4630809E-005	-2.3503289E-001	0
3.8608923E+003	1.141409990694228E+001	-2.3687503E-001	-6.135240412141751E-002	1.4532852E-005	-2.3703279E-001	0
3.9488542E+003	1.161399990189238E+001	-2.3890261E-001	-6.049922399186952E-002	1.4453422E-005	-2.3903267E-001	0
4.0318982E+003	1.181399989683996E+001	-2.4085930E-001	-5.973843731093842E-002	1.4388558E-005	-2.4103257E-001	0
4.1231523E+003	1.201399989178753E+001	-2.4294886E-001	-5.892308930340573E-002	1.4315297E-005	-2.4303246E-001	0
4.2059199E+003	1.221399988673511E+001	-2.4492571E-001	-5.823356469527152E-002	1.4262897E-005	-2.4503234E-001	0
4.2898330E+003	1.241399988168268E+001	-2.4686329E-001	-5.754612935569692E-002	1.4206027E-005	-2.4703221E-001	0
4.3669092E+003	1.261399987663026E+001	-2.4884121E-001	-5.698337285333843E-002	1.4179812E-005	-2.4903211E-001	0
4.4539014E+003	1.281399987157783E+001	-2.5084865E-001	-5.632110865619866E-002	1.4128074E-005	-2.5103202E-001	0
4.5349971E+003	1.301399986652541E+001	-2.5297958E-001	-5.578384279060156E-002	1.4112173E-005	-2.5303191E-001	0
4.6131504E+003	1.321399986147298E+001	-2.5490466E-001	-5.525609323873160E-002	1.4085035E-005	-2.5503179E-001	0
4.6919126E+003	1.341399985642056E+001	-2.5676227E-001	-5.472443380462810E-002	1.4051169E-005	-2.5703168E-001	0
4.7671431E+003	1.361399985136813E+001	-2.5886092E-001	-5.430106055878445E-002	1.4056423E-005	-2.5903156E-001	0
4.8483135E+003	1.381399984631571E+001	-2.6099077E-001	-5.383125139039269E-002	1.4049459E-005	-2.6103148E-001	0
4.9277935E+003	1.401399984126328E+001	-2.6287511E-001	-5.334539903811453E-002	1.4023178E-005	-2.6303136E-001	0
5.0079683E+003	1.421399983621086E+001	-2.6487660E-001	-5.289103099632826E-002	1.4009596E-005	-2.6503122E-001	0
5.0851538E+003	1.441399983115844E+001	-2.6686895E-001	-5.248001458486540E-002	1.4005286E-005	-2.6703113E-001	0
5.1628516E+003	1.461399982610601E+001	-2.6893321E-001	-5.209005099210207E-002	1.4008744E-005	-2.6903102E-001	0
5.2390640E+003	1.481399982105359E+001	-2.7090350E-001	-5.170837821926744E-002	1.4007980E-005	-2.7103090E-001	0
5.3152842E+003	1.501389981600369E+001	-2.7290085E-001	-5.134266372783580E-002	1.4011456E-005	-2.7303147E-001	0
5.3929321E+003	1.521379981095379E+001	-2.7482602E-001	-5.096040852948658E-002	1.4005246E-005	-2.7503070E-001	0
5.4697837E+003	1.541379980590136E+001	-2.7686843E-001	-5.061780093839641E-002	1.4014471E-005	-2.7703059E-001	0
5.5524814E+003	1.561379980084894E+001	-2.7892703E-001	-5.023466121635567E-002	1.4011805E-005	-2.7903047E-001	0
5.6298906E+003	1.581379979579651E+001	-2.8090405E-001	-4.989511721245887E-002	1.4015741E-005	-2.8103033E-001	0
5.7053652E+003	1.601379979074409E+001	-2.8288177E-001	-4.958170834271947E-002	1.4025762E-005	-2.8303024E-001	0
5.7778862E+003	1.621379978569166E+001	-2.8484651E-001	-4.929943455440222E-002	1.4042772E-005	-2.8503016E-001	0
5.8550083E+003	1.641379978063924E+001	-2.8689429E-001	-4.899981026400413E-002	1.4057766E-005	-2.8703001E-001	0
5.9308325E+003	1.661379977558681E+001	-2.8888851E-001	-4.870960763771759E-002	1.4071647E-005	-2.8902990E-001	0
6.0051104E+003	1.681379977053439E+001	-2.9085624E-001	-4.843478553026670E-002	1.4087560E-005	-2.9102978E-001	0
6.0818613E+003	1.701379976548196E+001	-2.9287812E-001	-4.815600003731429E-002	1.4103839E-005	-2.9302970E-001	0
6.1578745E+003	1.721379976042954E+001	-2.9479641E-001	-4.787307858093304E-002	1.4112811E-005	-2.9502958E-001	0
6.2322593E+003	1.741379975537711E+001	-2.9684198E-001	-4.762991447801029E-002	1.4138558E-005	-2.9702947E-001	0
6.3055806E+003	1.761379975032469E+001	-2.9880551E-001	-4.738747075573868E-002	1.4159637E-005	-2.9902935E-001	0
6.3821953E+003	1.781379974527226E+001	-3.0085239E-001	-4.713932643913776E-002	1.4181979E-005	-3.0102926E-001	0
6.4600278E+003	1.801379974021984E+001	-3.0287823E-001	-4.688497436604533E-002	1.4200438E-005	-3.0302912E-001	0
6.5367188E+003	1.821379973516741E+001	-3.0487230E-001	-4.663995977057156E-002	1.4219232E-005	-3.0502900E-001	0
6.6021797E+003	1.841379973011499E+001	-3.0693933E-001	-4.649060710186537E-002	1.4269796E-005	-3.0702889E-001	0
6.6817085E+003	1.861359972506762E+001	-3.0889151E-001	-4.622941864462066E-002	1.4279874E-005	-3.0902854E-001	0
6.7604023E+003	1.881359972001519E+001	-3.1086016E-001	-4.598249320063275E-002	1.4294125E-005	-3.1102869E-001	0
6.8336416E+003	1.901359971496277E+001	-3.1287292E-001	-4.578421549457623E-002	1.4324641E-005	-3.1302854E-001	0
6.9120757E+003	1.921359970991034E+001	-3.1484866E-001	-4.555052380888514E-002	1.4341522E-005	-3.1502849E-001	0
6.9788779E+003	1.941359970485792E+001	-3.1689513E-001	-4.540774789285063E-002	1.4389494E-005	-3.1702834E-001	0
7.0553149E+003	1.961359969980549E+001	-3.1888875E-001	-4.519837301450441E-002	1.4413253E-005	-3.1902823E-001	0
7.1327905E+003	1.981359969475307E+001	-3.2084969E-001	-4.498235183575799E-002	1.4432573E-005	-3.2102811E-001	0
7.3509595E+003	2.005359968869016E+001	-3.2324478E-001	-4.397314242265471E-002	1.4214089E-005	-3.2342798E-001	0
7.4490903E+003	2.025359968363773E+001	-3.2526559E-001	-4.366514161297769E-002	1.4202767E-005	-3.2542786E-001	0
7.5176406E+003	2.045359967858531E+001	-3.2733178E-001	-4.354182378306592E-002	1.4252622E-005	-3.2742774E-001	0
7.5880986E+003	2.065359967353288E+001	-3.2925051E-001	-4.339038505421650E-002	1.4286306E-005	-3.2942766E-001	0
7.6670366E+003	2.085359966848046E+001	-3.3119893E-001	-4.319777632292660E-002	1.4307057E-005	-3.3142754E-001	0
7.7438481E+003	2.105359966342803E+001	-3.3334744E-001	-4.304674256787273E-002	1.4349522E-005	-3.3342743E-001	0
7.8161113E+003	2.125359965837561E+001	-3.3524388E-001	-4.289139147299859E-002	1.4379077E-005	-3.3542731E-001	0
7.8927642E+003	2.145359965332318E+001	-3.3722094E-001	-4.272532849118539E-002	1.4407875E-005	-3.3742720E-001	0
7.9602612E+003	2.165359964827076E+001	-3.3931258E-001	-4.262581100827828E-002	1.4463474E-005	-3.3942708E-001	0
8.0359248E+003	2.185359964321833E+001	-3.4123638E-001	-4.246385870321889E-002	1.4490213E-005	-3.4142697E-001	0
8.1238457E+003	2.205349963816843E+001	-3.4326160E-001	-4.225358471255392E-002	1.4504033E-005	-3.4342623E-001	0
8.1833364E+003	2.225339963311853E+001	-3.4529600E-001	-4.219501459461063E-002	1.4569770E-005	-3.4542677E-001	0
8.2697510E+003	2.245339962806611E+001	-3.4724042E-001	-4.198922504841968E-002	1.4580356E-005	-3.4742665E-001	0
8.3341807E+003	2.265339962301368E+001	-3.4925610E-001	-4.190647214769372E-002	1.4636091E-005	-3.4942654E-001	0
8.4187666E+003	2.285339961796126E+001	-3.5126138E-001	-4.172361331259034E-002	1.4655894E-005	-3.5142645E-001	0
8.4886611E+003	2.305339961290883E+001	-3.5328579E-001	-4.161855112259694E-002	1.4703242E-005	-3.5342631E-001	0
8.5579814E+003	2.325339960785641E+001	-3.5530552E-001	-4.151744298534488E-002	1.4751377E-005	-3.5542622E-001	0
8.6378965E+003	2.345339960280398E+001	-3.5726622E-001	-4.136032854917482E-002	1.4776648E-005	-3.5742608E-001	0
8.7077666E+003	2.365339959775156E+001	-3.5925561E-001	-4.125691634679907E-002	1.4821779E-005	-3.5942596E-001	0
8.7993994E+003	2.385339959269913E+001	-3.6129931E-001	-4.105954305184356E-002	1.4834784E-005	-3.6142588E-001	0
8.8493945E+003	2.405339958764671E+001	-3.6322820E-001	-4.104554315088124E-002	1.4908899E-005	-3.6342579E-001	0
8.9318154E+003	2.425339958259428E+001	-3.6532661E-001	-4.090172125136415E-002	1.4942488E-005	-3.6542565E-001	0
9.0024863E+003	2.445339957754186E+001	-3.6724684E-001	-4.079393568726419E-002	1.4981444E-005	-3.6742550E-001	0
9.0859268E+003	2.465339957248943E+001	-3.6925367E-001	-4.064017602732484E-002	1.5006534E-005	-3.6942545E-001	0
9.1411670E+003	2.485339956743701E+001	-3.7125021E-001	-4.061299906869337E-002	1.5077585E-005	-3.7142530E-001	0
9.2277813E+003	2.505339956238458E+001	-3.7328717E-001	-4.045253683382100E-002	1.5100413E-005	-3.7342522E-001	0
9.2984834E+003	2.525339955733216E+001	-3.7521520E-001	-4.035230265384371E-002	1.5140798E-005	-3.7542507E-001	0
9.3658906E+003	2.545339955227973E+001	-3.7725762E-001	-4.027995076019918E-002	1.5195918E-005	-3.7742501E-001	0
9.4365254E+003	2.565329954722984E+001	-3.7926248E-001	-4.019090231849348E-002	1.5242901E-005	-3.7942463E-001	0
9.5146748E+003	2.585319954217994E+001	-3.8128731E-001	-4.007360380556851E-002	1.5279556E-005	-3.8142475E-001	0
9.5838467E+003	2.605319953712751E+001	-3.8322106E-001	-3.998614404173129E-002	1.5323532E-005	-3.8342464E-001	0
9.6632168E+003	2.625319953207509E+001	-3.8526607E-001	-3.986933929718983E-002	1.5360303E-005	-3.8542452E-001	0
9.7323076E+003	2.645319952702266E+001	-3.8728726E-001	-3.979397933854126E-002	1.5411701E-005	-3.8742444E-001	0
9.7965654E+003	2.665319952197024E+001	-3.8932031E-001	-3.974049165792111E-002	1.5471780E-005	-3.8942429E-001	0
9.8812402E+003	2.685319951691781E+001	-3.9129698E-001	-3.959998858183424E-002	1.5495356E-005	-3.9142418E-001	0
9.9469697E+003	2.705319951186539E+001	-3.9329085E-001	-3.953875914636285E-002	1.5550233E-005	-3.9342409E-001	0
1.0025364E+004	2.725319950681296E+001	-3.9533073E-001	-3.943305492032612E-002	1.5589098E-005	-3.9542401E-001	0
1.0082059E+004	2.745319950176054E+001	-3.9720294E-001	-3.939700871283633E-002	1.5648608E-005	-3.9742386E-001	0
1.0171570E+004	2.765319949670811E+001	-3.9937699E-001	-3.926404445699261E-002	1.5681157E-005	-3.9942375E-001	0
1.0237392E+004	2.785319949165569E+001	-4.0127382E-001	-3.919688234018058E-002	1.5728683E-005	-4.0142366E-001	0
1.0313230E+004	2.805319948660326E+001	-4.0324324E-001	-3.909960446394606E-002	1.5766651E-005	-4.0342352E-001	0
1.0388406E+004	2.825319948155084E+001	-4.0528017E-001	-3.901273798980998E-002	1.5811089E-005	-4.0542346E-001	0
1.0460491E+004	2.845319947649841E+001	-4.0734509E-001	-3.894129513008970E-002	1.5862544E-005	-4.0742332E-001	0
1.0542819E+004	2.865319947144599E+001	-4.0934169E-001	-3.882658587717991E-002	1.5893340E-005	-4.0942323E-001	0
1.0601021E+004	2.885319946639356E+001	-4.1126207E-001	-3.879457447216406E-002	1.5954736E-005	-4.1142309E-001	0
1.0662984E+004	2.905319946134114E+001	-4.1326252E-001	-3.875673936506796E-002	1.6016707E-005	-4.1342297E-001	0
1.0742641E+004	2.925309945629124E+001	-4.1531056E-001	-3.866000846900877E-002	1.6055910E-005	-4.1542220E-001	0
1.0806842E+004	2.945299945124134E+001	-4.1739529E-001	-3.862324309252341E-002	1.6121159E-005	-4.1742274E-001	0
1.0893160E+004	2.965299944618891E+001	-4.1937113E-001	-3.849857217445329E-002	1.6145190E-005	-4.1942266E-001	0
1.0952989E+004	2.985299944113649E+001	-4.2132992E-001	-3.846711672994549E-002	1.6207347E-005	-4.2142254E-001	0
1.1029621E+004	3.005299943608406E+001	-4.2329827E-001	-3.837831604216346E-002	1.6245474E-005	-4.2342240E-001	0
1.1111125E+004	3.025299943103164E+001	-4.2551771E-001	-3.829654644015337E-002	1.6295859E-005	-4.2542231E-001	0
1.1179219E+004	3.045299942597921E+001	-4.2733201E-001	-3.822557157161077E-002	1.6335011E-005	-4.2742217E-001	0
1.1249816E+004	3.065299942092679E+001	-4.2935345E-001	-3.816537455499358E-002	1.6386435E-005	-4.2942211E-001	0
1.1320517E+004	3.085299941587436E+001	-4.3130058E-001	-3.809901772968699E-002	1.6432128E-005	-4.3142197E-001	0
1.1388819E+004	3.105299941082194E+001	-4.3333453E-001	-3.804911944361578E-002	1.6487997E-005	-4.3342182E-001	0
1.1460495E+004	3.125299940576951E+001	-4.3535551E-001	-3.798749611861879E-002	1.6538066E-005	-4.3542176E-001	0
1.1539921E+004	3.145299940071709E+001	-4.3731496E-001	-3.789583535689661E-002	1.6572416E-005	-4.3742165E-001	0
1.1605537E+004	3.165299939566466E+001	-4.3942192E-001	-3.786312700766636E-002	1.6637889E-005	-4.3942153E-001	0
1.1671848E+004	3.185299939061224E+001	-4.4133189E-001	-3.781165595904462E-002	1.6687489E-005	-4.4142139E-001	0
1.1740975E+004	3.205299938555982E+001	-4.4333890E-001	-3.775997531928688E-002	1.6740465E-005	-4.4342130E-001	0
1.1816334E+004	3.225299938050739E+001	-4.4542226E-001	-3.769547121901314E-002	1.6790402E-005	-4.4542119E-001	0
1.1898354E+004	3.245299937545497E+001	-4.4735205E-001	-3.759781288351585E-002	1.6819458E-005	-4.4742107E-001	0
1.1954646E+004	3.265299937040254E+001	-4.4931296E-001	-3.758479997936981E-002	1.6887338E-005	-4.4942099E-001	0
1.2035755E+004	3.285289936535264E+001	-4.5134759E-001	-3.750056396527374E-002	1.6925789E-005	-4.5142040E-001	0
1.2104055E+004	3.305279936030274E+001	-4.5331889E-001	-3.745182150950566E-002	1.6977618E-005	-4.5342076E-001	0
1.2171095E+004	3.325279935525032E+001	-4.5531955E-001	-3.740990823272045E-002	1.7033462E-005	-4.5542061E-001	0
1.2235475E+004	3.345279935019789E+001	-4.5735538E-001	-3.737945607076709E-002	1.7095696E-005	-4.5742053E-001	0
1.2326299E+004	3.365279934514547E+001	-4.5930892E-001	-3.726251713473300E-002	1.7115006E-005	-4.5942044E-001	0
1.2375458E+004	3.385279934009304E+001	-4.6130720E-001	-3.727597110247971E-002	1.7195674E-005	-4.6142030E-001	0
1.2464550E+004	3.405279933504062E+001	-4.6341708E-001	-3.717880757116920E-002	1.7229295E-005	-4.6342024E-001	0
1.2530149E+004	3.425279932998819E+001	-4.6529889E-001	-3.713434503747381E-002	1.7278569E-005	-4.6542004E-001	0
1.2605372E+004	3.445279932493577E+001	-4.6731582E-001	-3.707275106840874E-002	1.7324683E-005	-4.6741998E-001	0
1.2660535E+004	3.465279931988334E+001	-4.6929562E-001	-3.706759649071245E-002	1.7395661E-005	-4.6941987E-001	0
1.2746768E+004	3.485279931483092E+001	-4.7141558E-001	-3.698314603337849E-002	1.7434431E-005	-4.7141972E-001	0
1.2794239E+004	3.505279930977849E+001	-4.7330752E-001	-3.699380031294797E-002	1.7509445E-005	-4.7341967E-001	0
1.2879373E+004	3.525279930472607E+001	-4.7531387E-001	-3.690504672743859E-002	1.7541481E-005	-4.7541952E-001	0
1.2947174E+004	3.545279929967364E+001	-4.7723812E-001	-3.686040753969622E-002	1.7591192E-005	-4.7741941E-001	0
1.3030411E+004	3.565279929462122E+001	-4.7930115E-001	-3.678327180839069E-002	1.7630264E-005	-4.7941929E-001	0
1.3105281E+004	3.585279928956879E+001	-4.8130772E-001	-3.672624107919098E-002	1.7676623E-005	-4.8141918E-001	0
1.3168552E+004	3.605279928451637E+001	-4.8330024E-001	-3.670109357487394E-002	1.7737648E-005	-4.8341912E-001	0
1.3232289E+004	3.625279927946394E+001	-4.8537257E-001	-3.668092293722891E-002	1.7803914E-005	-4.8541895E-001	0
1.3313708E+004	3.645269927441404E+001	-4.8735830E-001	-3.660575307444783E-002	1.7840117E-005	-4.8741868E-001	0
1.3376960E+004	3.665259926936415E+001	-4.8933244E-001	-3.658024277833716E-002	1.7899900E-005	-4.8941875E-001	0
1.3453667E+004	3.685259926431172E+001	-4.9134687E-001	-3.652140788038094E-002	1.7944680E-005	-4.9141866E-001	0
1.3518923E+004	3.705259925925930E+001	-4.9333161E-001	-3.649193302637421E-002	1.8002624E-005	-4.9341854E-001	0
1.3594251E+004	3.725259925420687E+001	-4.9530461E-001	-3.643485853240480E-002	1.8046354E-005	-4.9541840E-001	0
1.3671634E+004	3.745259924915445E+001	-4.9732327E-001	-3.637628711980739E-002	1.8090774E-005	-4.9741834E-001	0
1.3738537E+004	3.765259924410202E+001	-4.9930757E-001	-3.634357511946534E-002	1.8146622E-005	-4.9941817E-001	0
1.3803676E+004	3.785259923904960E+001	-5.0134343E-001	-3.631956001813375E-002	1.8208573E-005	-5.0141811E-001	0
1.3871148E+004	3.805259923399717E+001	-5.0331944E-001	-3.628534822573753E-002	1.8263121E-005	-5.0341803E-001	0
1.3953819E+004	3.825259922894475E+001	-5.0538272E-001	-3.621823615088304E-002	1.8304070E-005	-5.0541782E-001	0
1.4013165E+004	3.845259922389232E+001	-5.0731581E-001	-3.620280038254958E-002	1.8366252E-005	-5.0741786E-001	0
1.4098618E+004	3.865259921883990E+001	-5.0937504E-001	-3.612942873213076E-002	1.8403429E-005	-5.0941765E-001	0
1.4156331E+004	3.885259921378747E+001	-5.1128334E-001	-3.611693802329796E-002	1.8465989E-005	-5.1141757E-001	0
1.4234677E+004	3.905259920873505E+001	-5.1331115E-001	-3.606061246050739E-002	1.8510314E-005	-5.1341742E-001	0
1.4310477E+004	3.925259920368262E+001	-5.1536053E-001	-3.601281385860330E-002	1.8559584E-005	-5.1541734E-001	0
1.4371259E+004	3.945259919863020E+001	-5.1733977E-001	-3.599822153089166E-002	1.8623312E-005	-5.1741719E-001	0
1.4444817E+004	3.965259919357777E+001	-5.1936138E-001	-3.595485895092844E-002	1.8673565E-005	-5.1941705E-001	0
1.4508781E+004	3.985259918852535E+001	-5.2136314E-001	-3.593431734728103E-002	1.8734829E-005	-5.2141702E-001	0
1.4582094E+004	4.005249918347545E+001	-5.2321416E-001	-3.588059127266247E-002	1.8773233E-005	-5.2341717E-001	0
1.4658446E+004	4.025239917842555E+001	-5.2531552E-001	-3.583705445298536E-002	1.8825762E-005	-5.2541679E-001	0
1.4730057E+004	4.045239917337312E+001	-5.2735031E-001	-3.580097035481644E-002	1.8879653E-005	-5.2741671E-001	0
1.4805532E+004	4.065239916832070E+001	-5.2934265E-001	-3.575302991971732E-002	1.8925604E-005	-5.2941656E-001	0
1.4873512E+004	4.085239916326827E+001	-5.3130680E-001	-3.572167850457453E-002	1.8979170E-005	-5.3141648E-001	0
1.4935597E+004	4.105239915821585E+001	-5.3329957E-001	-3.570661366475814E-002	1.9042322E-005	-5.3341633E-001	0
1.5019365E+004	4.125239915316342E+001	-5.3533345E-001	-3.564288038174379E-002	1.9080826E-005	-5.3541625E-001	0
1.5088629E+004	4.145239914811100E+001	-5.3730130E-001	-3.560968390412522E-002	1.9133129E-005	-5.3741616E-001	0
1.5135507E+004	4.165239914305857E+001	-5.3929192E-001	-3.563091138355612E-002	1.9215462E-005	-5.3941602E-001	0
1.5212799E+004	4.185239913800615E+001	-5.4128742E-001	-3.558105489137720E-002	1.9259578E-005	-5.4141593E-001	0
1.5278541E+004	4.205239913295372E+001	-5.4333895E-001	-3.556222732674075E-002	1.9322344E-005	-5.4341578E-001	0
1.5361796E+004	4.225239912790130E+001	-5.4526705E-001	-3.549500577185562E-002	1.9354256E-005	-5.4541564E-001	0
1.5424979E+004	4.245239912284887E+001	-5.4736251E-001	-3.548546098441929E-002	1.9423411E-005	-5.4741555E-001	0
1.5502179E+004	4.265239911779645E+001	-5.4931003E-001	-3.543437702994146E-002	1.9464458E-005	-5.4941541E-001	0
1.5566979E+004	4.285239911274402E+001	-5.5125141E-001	-3.541158784794363E-002	1.9520689E-005	-5.5141538E-001	0
1.5643563E+004	4.305239910769160E+001	-5.5335623E-001	-3.537277379437498E-002	1.9573745E-005	-5.5341518E-001	0
1.5689134E+004	4.325239910263917E+001	-5.5536050E-001	-3.539777968512847E-002	1.9658528E-005	-5.5541515E-001	0
1.5772486E+004	4.345239909758675E+001	-5.5733758E-001	-3.533606343483453E-002	1.9694116E-005	-5.5741501E-001	0
1.5841829E+004	4.365229909253685E+001	-5.5926263E-001	-3.530290800448133E-002	1.9743597E-005	-5.5941510E-001	0
1.5901265E+004	4.385219908748695E+001	-5.6126821E-001	-3.529708065296354E-002	1.9811130E-005	-5.6141478E-001	0
1.5973494E+004	4.405219908243453E+001	-5.6323975E-001	-3.526089832850887E-002	1.9860339E-005	-5.6341463E-001	0
1.6046099E+004	4.425219907738210E+001	-5.6523448E-001	-3.522566327499969E-002	1.9910760E-005	-5.6541455E-001	0
1.6110005E+004	4.445219907232968E+001	-5.6731015E-001	-3.521477136245660E-002	1.9977697E-005	-5.6741440E-001	0
1.6160238E+004	4.465219906727725E+001	-5.6934011E-001	-3.523092351029179E-002	2.0058378E-005	-5.6941432E-001	0
1.6237958E+004	4.485219906222483E+001	-5.7127941E-001	-3.518172611467640E-002	2.0098596E-005	-5.7141423E-001	0
1.6304621E+004	4.505219905717240E+001	-5.7330525E-001	-3.516213262433612E-002	2.0158635E-005	-5.7341403E-001	0
1.6362878E+004	4.525219905211998E+001	-5.7530475E-001	-3.515914121253072E-002	2.0227220E-005	-5.7541400E-001	0
1.6434010E+004	4.545219904706755E+001	-5.7732493E-001	-3.512988719020615E-002	2.0281359E-005	-5.7741386E-001	0
1.6508605E+004	4.565219904201513E+001	-5.7930696E-001	-3.509121060254189E-002	2.0328582E-005	-5.7941377E-001	0
1.6558537E+004	4.585219903696270E+001	-5.8124685E-001	-3.510254725276385E-002	2.0403246E-005	-5.8141363E-001	0
1.6637535E+004	4.605219903191028E+001	-5.8329690E-001	-3.505909401879070E-002	2.0449861E-005	-5.8341354E-001	0
1.6697504E+004	4.625219902685785E+001	-5.8528793E-001	-3.505242159912181E-002	2.0515759E-005	-5.8541346E-001	0
1.6754668E+004	4.645219902180543E+001	-5.8731538E-001	-3.505383411875365E-002	2.0587657E-005	-5.8741331E-001	0
1.6818750E+004	4.665219901675300E+001	-5.8929092E-001	-3.503773442592006E-002	2.0647418E-005	-5.8941323E-001	0
1.6873412E+004	4.685219901170058E+001	-5.9123385E-001	-3.503937557996445E-002	2.0716465E-005	-5.9141314E-001	0
1.6930287E+004	4.705219900664815E+001	-5.9332317E-001	-3.504507271747187E-002	2.0793053E-005	-5.9341300E-001	0
1.7001336E+004	4.725209900159825E+001	-5.9533262E-001	-3.501681510996557E-002	2.0846652E-005	-5.9541357E-001	0
1.7055100E+004	4.745199899654835E+001	-5.9729534E-001	-3.502151036192611E-002	2.0918185E-005	-5.9741277E-001	0
1.7102570E+004	4.765199899149593E+001	-5.9934622E-001	-3.504421893410087E-002	2.1003620E-005	-5.9941268E-001	0
1.7185512E+004	4.785199898644350E+001	-6.0131103E-001	-3.498941750842199E-002	2.1039523E-005	-6.0141253E-001	0
1.7242629E+004	4.805199898139108E+001	-6.0333753E-001	-3.499104168800343E-002	2.1111409E-005	-6.0341245E-001	0
1.7290605E+004	4.825199897633865E+001	-6.0532457E-001	-3.500887090862947E-002	2.1191730E-005	-6.0541236E-001	0
1.7349637E+004	4.845199897128623E+001	-6.0740370E-001	-3.500959178873142E-002	2.1264956E-005	-6.0741222E-001	0
1.7418576E+004	4.865199896623380E+001	-6.0932159E-001	-3.498113489036117E-002	2.1314761E-005	-6.0941213E-001	0
1.7474299E+004	4.885199896118138E+001	-6.1130267E-001	-3.498296026333680E-002	2.1385176E-005	-6.1141199E-001	0
1.7531291E+004	4.905199895612895E+001	-6.1331862E-001	-3.498422381913707E-002	2.1456475E-005	-6.1341184E-001	0
1.7573463E+004	4.925199895107653E+001	-6.1534631E-001	-3.501565321063504E-002	2.1546753E-005	-6.1541176E-001	0
1.7629318E+004	4.945199894602411E+001	-6.1729389E-001	-3.501518782098345E-002	2.1614662E-005	-6.1741161E-001	0
1.7677512E+004	4.965199894097168E+001	-6.1936390E-001	-3.503682723405077E-002	2.1700545E-005	-6.1941159E-001	0
1.7741205E+004	4.985199893591926E+001	-6.2137026E-001	-3.502412879276726E-002	2.1762951E-005	-6.2141138E-001	0
1.7797559E+004	5.005199893086683E+001	-6.2335628E-001	-3.502482057880618E-002	2.1832942E-005	-6.2341136E-001	0
1.7847326E+004	5.025199892581441E+001	-6.2531817E-001	-3.503707897756458E-002	2.1909322E-005	-6.2541121E-001	0
1.7902541E+004	5.045199892076198E+001	-6.2733269E-001	-3.504154476011913E-002	2.1982707E-005	-6.2741107E-001	0
1.7954143E+004	5.065199891570956E+001	-6.2925911E-001	-3.504813032287074E-002	2.2054355E-005	-6.2941098E-001	0
1.7989869E+004	5.085189891065966E+001	-6.3126862E-001	-3.509022934716810E-002	2.2151360E-005	-6.3141161E-001	0
1.8045023E+004	5.105179890560976E+001	-6.3332820E-001	-3.509711088135406E-002	2.2227990E-005	-6.3341081E-001	0
1.8100813E+004	5.125179890055733E+001	-6.3529468E-001	-3.509757766482180E-002	2.2297305E-005	-6.3541067E-001	0
1.8151398E+004	5.145179889550491E+001	-6.3731521E-001	-3.511108004180780E-002	2.2376826E-005	-6.3741058E-001	0
1.8197410E+004	5.165179889045248E+001	-6.3926935E-001	-3.512968969253660E-002	2.2457334E-005	-6.3941044E-001	0
1.8233713E+004	5.185179888540006E+001	-6.4122313E-001	-3.516689710590409E-002	2.2549828E-005	-6.4141029E-001	0
1.8281223E+004	5.205179888034763E+001	-6.4335823E-001	-3.519229896872383E-002	2.2641256E-005	-6.4341021E-001	0
1.8339297E+004	5.225179887529521E+001	-6.4535612E-001	-3.518979737398920E-002	2.2709952E-005	-6.4541006E-001	0
1.8368969E+004	5.245179887024278E+001	-6.4732176E-001	-3.523996376613059E-002	2.2811595E-005	-6.4740998E-001	0
1.8414363E+004	5.265179886519036E+001	-6.4931387E-001	-3.526127285798142E-002	2.2895634E-005	-6.4940989E-001	0
1.8453238E+004	5.285179886013793E+001	-6.5132767E-001	-3.529611869256888E-002	2.2989339E-005	-6.5140975E-001	0
1.8490311E+004	5.305179885508551E+001	-6.5334570E-001	-3.533449093283259E-002	2.3085639E-005	-6.5340966E-001	0
1.8531414E+004	5.325179885003308E+001	-6.5528709E-001	-3.536087937669963E-002	2.3171528E-005	-6.5540951E-001	0
1.8575459E+004	5.345179884498066E+001	-6.5733147E-001	-3.538709179347257E-002	2.3261049E-005	-6.5740943E-001	0
1.8634902E+004	5.365179883992823E+001	-6.5933335E-001	-3.538163830584234E-002	2.3328294E-005	-6.5940928E-001	0
1.8678223E+004	5.385179883487581E+001	-6.6136962E-001	-3.540859483219383E-002	2.3418170E-005	-6.6140920E-001	0
1.8699553E+004	5.405179882982338E+001	-6.6328472E-001	-3.547062008491700E-002	2.3527120E-005	-6.6340911E-001	0
1.8749277E+004	5.425179882477096E+001	-6.6532695E-001	-3.548547258265863E-002	2.3609442E-005	-6.6540891E-001	0
1.8795377E+004	5.445159881972359E+001	-6.6733837E-001	-3.550545224321200E-002	2.3694151E-005	-6.6740894E-001	0
1.8836406E+004	5.465159881467116E+001	-6.6931587E-001	-3.553309644226094E-002	2.3782866E-005	-6.6940880E-001	0
1.8853982E+004	5.485159880961874E+001	-6.7132455E-001	-3.560651160323630E-002	2.3903525E-005	-6.7140865E-001	0
1.8891875E+004	5.505159880456631E+001	-6.7332798E-001	-3.564114131792616E-002	2.3998178E-005	-6.7340851E-001	0
1.8937592E+004	5.525159879951389E+001	-6.7536867E-001	-3.566285903811617E-002	2.4085577E-005	-6.7540836E-001	0
1.8978531E+004	5.545159879446146E+001	-6.7725843E-001	-3.568550276616472E-002	2.4168308E-005	-6.7740834E-001	0
1.8996813E+004	5.565159878940904E+001	-6.7930943E-001	-3.575912798763314E-002	2.4291512E-005	-6.7940819E-001	0
1.9039129E+004	5.585159878435661E+001	-6.8130261E-001	-3.578433755319549E-002	2.4379962E-005	-6.8140805E-001	0
1.9086936E+004	5.605159877930419E+001	-6.8331516E-001	-3.580015127350666E-002	2.4462786E-005	-6.8340796E-001	0
1.9091459E+004	5.625159877425176E+001	-6.8533885E-001	-3.589766775785841E-002	2.4602066E-005	-6.8540788E-001	0
1.9136053E+004	5.645159876919934E+001	-6.8725908E-001	-3.591435824815492E-002	2.4682469E-005	-6.8740779E-001	0
1.9184207E+004	5.665159876414691E+001	-6.8921095E-001	-3.592595363367346E-002	2.4760560E-005	-6.8940765E-001	0
1.9217109E+004	5.685159875909449E+001	-6.9138789E-001	-3.597772449609782E-002	2.4874564E-005	-6.9140750E-001	0
1.9253262E+004	5.705159875404206E+001	-6.9329596E-001	-3.600927121602554E-002	2.4965082E-005	-6.9340742E-001	0
1.9287121E+004	5.725159874898964E+001	-6.9533592E-001	-3.605182496767456E-002	2.5068130E-005	-6.9540727E-001	0
1.9320357E+004	5.745159874393721E+001	-6.9723886E-001	-3.608830000776508E-002	2.5162166E-005	-6.9740719E-001	0
1.9368295E+004	5.765159873888479E+001	-6.9928235E-001	-3.610448646644249E-002	2.5247231E-005	-6.9940710E-001	0
1.9391123E+004	5.785159873383236E+001	-7.0135432E-001	-3.616883588355492E-002	2.5367170E-005	-7.0140725E-001	0
1.9424178E+004	5.805139872878499E+001	-7.0329100E-001	-3.620699031138745E-002	2.5464051E-005	-7.0340687E-001	0
1.9455121E+004	5.825139872373256E+001	-7.0530671E-001	-3.625300949462634E-002	2.5569490E-005	-7.0540673E-001	0
1.9493623E+004	5.845139871868014E+001	-7.0733178E-001	-3.628528888348923E-002	2.5665739E-005	-7.0740670E-001	0
1.9525488E+004	5.865139871362771E+001	-7.0929688E-001	-3.632671832922174E-002	2.5766429E-005	-7.0940650E-001	0
1.9531227E+004	5.885139870857529E+001	-7.1129060E-001	-3.641812396003452E-002	2.5903870E-005	-7.1140641E-001	0
1.9583268E+004	5.905139870352286E+001	-7.1327120E-001	-3.642248286540412E-002	2.5979109E-005	-7.1340632E-001	0
1.9628859E+004	5.925139869847044E+001	-7.1530199E-001	-3.644134173573099E-002	2.6066564E-005	-7.1540624E-001	0
1.9649027E+004	5.945139869341801E+001	-7.1730047E-001	-3.650564828210756E-002	2.6185518E-005	-7.1740609E-001	0
1.9681902E+004	5.965139868836559E+001	-7.1929884E-001	-3.654620530640251E-002	2.6287644E-005	-7.1940595E-001	0
1.9717158E+004	5.985139868331316E+001	-7.2131699E-001	-3.658321449457058E-002	2.6388094E-005	-7.2140592E-001	0
1.9762732E+004	6.005139867826074E+001	-7.2331589E-001	-3.659999339266878E-002	2.6473357E-005	-7.2340572E-001	0
1.9797439E+004	6.025139867320831E+001	-7.2533244E-001	-3.663768933725875E-002	2.6574504E-005	-7.2540563E-001	0
1.9820469E+004	6.045139866815589E+001	-7.2727078E-001	-3.669291355408508E-002	2.6685684E-005	-7.2740555E-001	0
1.9857373E+004	6.065139866310346E+001	-7.2931337E-001	-3.672758604177073E-002	2.6785920E-005	-7.2940534E-001	0
1.9885154E+004	6.085139865805104E+001	-7.3132867E-001	-3.677762253500330E-002	2.6896530E-005	-7.3140538E-001	0
1.9927961E+004	6.105139865299861E+001	-7.3329151E-001	-3.679711644827066E-002	2.6983013E-005	-7.3340517E-001	0
1.9954650E+004	6.125139864794619E+001	-7.3533112E-001	-3.685011335594740E-002	2.7097036E-005	-7.3540509E-001	0
1.9997813E+004	6.145129864289629E+001	-7.3732239E-001	-3.687015154515209E-002	2.7185188E-005	-7.3740435E-001	0
2.0030055E+004	6.165119863784639E+001	-7.3935974E-001	-3.691251608706755E-002	2.7291628E-005	-7.3940486E-001	0
2.0056184E+004	6.185119863279397E+001	-7.4132007E-001	-3.696217039460631E-002	2.7400798E-005	-7.4140477E-001	0
2.0086945E+004	6.205119862774154E+001	-7.4332070E-001	-3.700516403144830E-002	2.7506705E-005	-7.4340457E-001	0
2.0111078E+004	6.225119862268912E+001	-7.4534786E-001	-3.706155771488862E-002	2.7623753E-005	-7.4540460E-001	0
2.0132869E+004	6.245119861763669E+001	-7.4731159E-001	-3.711898250678499E-002	2.7739447E-005	-7.4740440E-001	0
2.0192186E+004	6.265119861258427E+001	-7.4930918E-001	-3.710886849145366E-002	2.7806016E-005	-7.4940431E-001	0
2.0186754E+004	6.285119860753184E+001	-7.5132042E-001	-3.721848631076008E-002	2.7963009E-005	-7.5140423E-001	0
2.0226785E+004	6.305119860247942E+001	-7.5333887E-001	-3.724461854958189E-002	2.8057819E-005	-7.5340402E-001	0
2.0260982E+004	6.325119859742699E+001	-7.5531805E-001	-3.727943758488694E-002	2.8157832E-005	-7.5540400E-001	0
2.0310838E+004	6.345119859237457E+001	-7.5740772E-001	-3.729081544982868E-002	2.8244353E-005	-7.5740379E-001	0
2.0336936E+004	6.365119858732214E+001	-7.5940126E-001	-3.734098749906850E-002	2.8356793E-005	-7.5940371E-001	0
2.0391938E+004	6.385119858226972E+001	-7.6131994E-001	-3.733435982327210E-002	2.8423392E-005	-7.6140362E-001	0
2.0376660E+004	6.405119857721729E+001	-7.6333499E-001	-3.746124315830565E-002	2.8595477E-005	-7.6340353E-001	0
2.0413266E+004	6.425119857216487E+001	-7.6531363E-001	-3.749099464864258E-002	2.8692370E-005	-7.6540345E-001	0
2.0490672E+004	6.445119856711244E+001	-7.6728535E-001	-3.744559346480705E-002	2.8731456E-005	-7.6740330E-001	0
2.0478912E+004	6.465119856206002E+001	-7.6928335E-001	-3.756465808099854E-002	2.8897866E-005	-7.6940322E-001	0
2.0537598E+004	6.485119855700759E+001	-7.7125859E-001	-3.755349763130567E-002	2.8963457E-005	-7.7140313E-001	0
2.0583100E+004	6.505109855195769E+001	-7.7329659E-001	-3.756949325995781E-002	2.9052360E-005	-7.7340251E-001	0
2.0583418E+004	6.525099854690779E+001	-7.7528620E-001	-3.766557300920526E-002	2.9201599E-005	-7.7540284E-001	0
2.0619699E+004	6.545099854185537E+001	-7.7727675E-001	-3.769583246314819E-002	2.9300094E-005	-7.7740276E-001	0
2.0682463E+004	6.565099853680294E+001	-7.7928627E-001	-3.767860048400906E-002	2.9362416E-005	-7.7940267E-001	0
2.0687572E+004	6.585099853175052E+001	-7.8137589E-001	-3.777030201036435E-002	2.9512803E-005	-7.8140253E-001	0
2.0749949E+004	6.605099852669809E+001	-7.8335488E-001	-3.775213340581385E-002	2.9573317E-005	-7.8340244E-001	0
2.0733807E+004	6.625099852164567E+001	-7.8537440E-001	-3.787892932165193E-002	2.9749141E-005	-7.8540236E-001	0
2.0823285E+004	6.645099851659324E+001	-7.8730243E-001	-3.780875090285807E-002	2.9766921E-005	-7.8740215E-001	0
2.0817412E+004	6.665099851154082E+001	-7.8934228E-001	-3.791740826751339E-002	2.9929814E-005	-7.8940219E-001	0
2.0815559E+004	6.685099850648839E+001	-7.9133469E-001	-3.801650182072647E-002	3.0083776E-005	-7.9140198E-001	0
2.0858859E+004	6.705099850143597E+001	-7.9327959E-001	-3.803082298178040E-002	3.0169076E-005	-7.9340190E-001	0
2.0872939E+004	6.725099849638355E+001	-7.9526925E-001	-3.810049203180120E-002	3.0300149E-005	-7.9540181E-001	0
2.0895707E+004	6.745099849133112E+001	-7.9728949E-001	-3.815566024256213E-002	3.0421106E-005	-7.9740161E-001	0
2.0936436E+004	6.765099848627870E+001	-7.9932415E-001	-3.817861805492573E-002	3.0517092E-005	-7.9940152E-001	0
2.0987148E+004	6.785099848122627E+001	-8.0128813E-001	-3.817994456475293E-002	3.0593135E-005	-8.0140150E-001	0
2.0952553E+004	6.805099847617385E+001	-8.0330098E-001	-3.833905145153188E-002	3.0797797E-005	-8.0340129E-001	0
2.0995682E+004	6.825099847112142E+001	-8.0528599E-001	-3.835483950160468E-002	3.0886615E-005	-8.0540121E-001	0
2.1040701E+004	6.845099846606900E+001	-8.0726808E-001	-3.836697693058864E-002	3.0972435E-005	-8.0740100E-001	0
2.1036303E+004	6.865089846101910E+001	-8.0929476E-001	-3.847134156870544E-002	3.1134656E-005	-8.0940050E-001	0
2.1070139E+004	6.885079845596920E+001	-8.1121826E-001	-3.850084901581444E-002	3.1232590E-005	-8.1140089E-001	0
2.1078422E+004	6.905079845091677E+001	-8.1333870E-001	-3.858631746600605E-002	3.1383744E-005	-8.1340080E-001	0
2.1077373E+004	6.925079844586435E+001	-8.1528276E-001	-3.868047488603088E-002	3.1535525E-005	-8.1540066E-001	0
2.1101791E+004	6.945079844081192E+001	-8.1728613E-001	-3.873065147573185E-002	3.1654024E-005	-8.1740052E-001	0
2.1103730E+004	6.965079843575950E+001	-8.1928104E-001	-3.882162029513891E-002	3.1805819E-005	-8.1940043E-001	0
2.1110852E+004	6.985079843070707E+001	-8.2134658E-001	-3.890637003224290E-002	3.1955613E-005	-8.2140034E-001	0
2.1103861E+004	7.005079842565465E+001	-8.2331979E-001	-3.901275505112223E-002	3.2119973E-005	-8.2340026E-001	0
2.1087807E+004	7.025079842060222E+001	-8.2526571E-001	-3.913473255896432E-002	3.2296553E-005	-8.2540005E-001	0
2.1128262E+004	7.045079841554980E+001	-8.2731611E-001	-3.915684761256694E-002	3.2395092E-005	-8.2739997E-001	0
2.1177289E+004	7.065079841049737E+001	-8.2930976E-001	-3.916033641583022E-002	3.2476048E-005	-8.2939988E-001	0
2.1190928E+004	7.085079840544495E+001	-8.3133662E-001	-3.923077798736774E-002	3.2613982E-005	-8.3139974E-001	0
2.1151711E+004	7.105079840039252E+001	-8.3328807E-001	-3.939577619980200E-002	3.2828029E-005	-8.3339965E-001	0
2.1119848E+004	7.125079839534010E+001	-8.3518881E-001	-3.954520877139206E-002	3.3027714E-005	-8.3539951E-001	0
2.1107930E+004	7.145079839028767E+001	-8.3733052E-001	-3.966900370877771E-002	3.3216067E-005	-8.3739936E-001	0
2.1090893E+004	7.165079838523525E+001	-8.3924264E-001	-3.979170788581077E-002	3.3394899E-005	-8.3939940E-001	0
2.1084465E+004	7.185079838018282E+001	-8.4140837E-001	-3.990655484167932E-002	3.3577708E-005	-8.4139919E-001	0
2.1082682E+004	7.205079837513040E+001	-8.4332526E-001	-4.000085486994531E-002	3.3733730E-005	-8.4339917E-001	0
2.0976141E+004	7.225079837007797E+001	-8.4524071E-001	-4.029534024987874E-002	3.4059263E-005	-8.4539890E-001	0
2.0920828E+004	7.245059836503060E+001	-8.4725177E-001	-4.049800390872865E-002	3.4312005E-005	-8.4739888E-001	0
2.0889445E+004	7.265059835997818E+001	-8.4937263E-001	-4.066037301231745E-002	3.4535809E-005	-8.4939879E-001	0
2.0792639E+004	7.285059835492575E+001	-8.5136425E-001	-4.094546413616140E-002	3.4859506E-005	-8.5139859E-001	0
2.0707182E+004	7.305059834987333E+001	-8.5331595E-001	-4.120869601125313E-002	3.5164037E-005	-8.5339850E-001	0
2.0581676E+004	7.325059834482090E+001	-8.5524917E-001	-4.155391412591786E-002	3.5538949E-005	-8.5539842E-001	0
2.0497633E+004	7.345059833976848E+001	-8.5744011E-001	-4.183117695239344E-002	3.5867728E-005	-8.5739833E-001	0
2.0323471E+004	7.365059833471605E+001	-8.5928768E-001	-4.228055830295203E-002	3.6331163E-005	-8.5939825E-001	0
2.0164227E+004	7.385059832966363E+001	-8.6125422E-001	-4.271199059505815E-002	3.6785881E-005	-8.6139804E-001	0
1.9983023E+004	7.405059832461120E+001	-8.6319506E-001	-4.319641789814233E-002	3.7286936E-005	-8.6339802E-001	0
1.9774545E+004	7.425059831955878E+001	-8.6527389E-001	-4.375695666671009E-002	3.7861751E-005	-8.6539781E-001	0
1.9553486E+004	7.445059831450635E+001	-8.6738741E-001	-4.435973369586133E-002	3.8477076E-005	-8.6739773E-001	0
1.9328629E+004	7.465059830945393E+001	-8.6926073E-001	-4.497270645703619E-002	3.9093007E-005	-8.6939764E-001	0
1.8971510E+004	7.485059830440150E+001	-8.7120110E-001	-4.592154831113399E-002	4.0006904E-005	-8.7139755E-001	0
1.8606258E+004	7.505059829934908E+001	-8.7323028E-001	-4.693207532471519E-002	4.0982508E-005	-8.7339747E-001	0
1.8277764E+004	7.525059829429665E+001	-8.7526947E-001	-4.788712082909050E-002	4.1914136E-005	-8.7539726E-001	0
1.7853191E+004	7.545059828924423E+001	-8.7729269E-001	-4.913926419148390E-002	4.3109518E-005	-8.7739718E-001	0
1.7360357E+004	7.565059828419180E+001	-8.7930799E-001	-5.065034105296751E-002	4.4537250E-005	-8.7939709E-001	0
